Repository: annajcy/pbpt

# PBPT: A Physically Based Path Tracer 

**WIP**

Yet another pbrt, but with a focus on modern C++ and extensibility.

## Scene Format Policy

PBPT now accepts **Mitsuba3 scene description only**.

- Required: `<scene version="3.0.0">`
- Required naming style: Mitsuba3 snake_case fields (for example `to_world`, `fov_axis`, `sample_count`, `max_depth`)
- Legacy 0.4/0.5 aliases (for example `toWorld`, `fovAxis`, `sampleCount`, `lookAt`) are fail-fast errors in the loader.

Run schema lint before commit:

```bash
uv run python script/compare/lint_mi3_scene_schema.py
```

## Documentation

Build docs locally:

```bash
uv run doxygen Doxyfile.in
uv run mkdocs build --strict
uv run mkdocs serve
```

Then open `http://127.0.0.1:8000`.

- Home: `docs/index.md`
- Overview: `docs/overview.md`
- Get Started: `docs/get-started.md`

The default deployment target is GitHub Pages via `.github/workflows/docs.yml`.

### Downstream consumption

```python

# conanfile.py
def requirements(self):
    self.requires("pbpt/0.1.0-dev.<sha>")
```

```cmake
find_package(pbpt CONFIG REQUIRED)
target_link_libraries(your_app PRIVATE pbpt::pbpt)
```

### Usage with rtr

`rtr` now vendors `external/pbpt` directly.

```bash
SHA=$(git rev-parse --short HEAD)
RTR_VER="0.1.0-dev.${SHA}"

uv run conan create . --name=rtr --version ${RTR_VER} -pr=profiles/rtr2 -s build_type=Debug -s compiler.cppstd=23 --build=missing
```

If cache/state is stale after option/profile changes, clear `rtr` cache entries and recreate the package.

File: asset/spectrum/metal/Al_eta_McPeak_2015.csv
# Al optical constants from refractiveindex.info database
# Dataset: McPeak 2015 (see refractiveindex.info)
# Reference: K. M. McPeak, S. V. Jayanti, S. J. P. Kress, S. Meyer, S. Iotti, A. Rossinelli, D. J. Norris. Plasmonic films can easily be better: Rules and recipes. ACS Photonics 2, 326-333 (2015)
# Comments: Thermally evaporated Al at 150 Å/s, template stripped from Si wafer
wavelength_nm,eta
150,0.0953908
155,0.0955104
160,0.0990392
165,0.0986928
170,0.10085
175,0.106956
180,0.0997157
185,0.108316
190,0.106568
195,0.111513
200,0.110803
205,0.111587
210,0.113656
215,0.115928
220,0.116173
225,0.119772
230,0.124316
235,0.129277
240,0.133003
245,0.139689
250,0.141163
255,0.148766
260,0.150723
265,0.161465
270,0.164611
275,0.172366
280,0.178635
285,0.18587
290,0.188953
295,0.197315
300,0.204992
305,0.210097
310,0.218817
315,0.224455
320,0.237666
325,0.244649
330,0.251893
335,0.259392
340,0.267482
345,0.275201
350,0.283498
355,0.291774
360,0.300126
365,0.308578
370,0.317598
375,0.326926
380,0.335956
385,0.345714
390,0.354902
395,0.364968
400,0.375151
405,0.385212
410,0.396086
415,0.407065
420,0.417648
425,0.429544
430,0.440996
435,0.452838
440,0.464233
445,0.47707
450,0.48922
455,0.501228
460,0.514817
465,0.528042
470,0.539877
475,0.554933
480,0.568005
485,0.582771
490,0.596705
495,0.610784
500,0.625686
505,0.640306
510,0.65571
515,0.672566
520,0.688336
525,0.704045
530,0.720794
535,0.737604
540,0.754468
545,0.77233
550,0.789405
555,0.808352
560,0.829205
565,0.848631
570,0.867377
575,0.887662
580,0.90857
585,0.928309
590,0.948956
595,0.97149
600,0.992466
605,1.01607
610,1.03815
615,1.06206
620,1.08816
625,1.11266
630,1.13633
635,1.16573
640,1.19027
645,1.21851
650,1.24636
655,1.2753
660,1.30438
665,1.33385
670,1.36541
675,1.39589
680,1.42602
685,1.45739
690,1.49323
695,1.52749
700,1.55975
705,1.59635
710,1.63162
715,1.6697
720,1.70678
725,1.74526
730,1.7864
735,1.82777
740,1.87219
745,1.9168
750,1.95836
755,2.00535
760,2.05422
765,2.09984
770,2.14453
775,2.18992
780,2.2315
785,2.27548
790,2.31464
795,2.35026
800,2.37365
805,2.39944
810,2.4093
815,2.4144
820,2.41005
825,2.39946
830,2.37528
835,2.3421
840,2.30177
845,2.25766
850,2.2049
855,2.14811
860,2.09272
865,2.03128
870,1.97357
875,1.91549
880,1.855
885,1.80256
890,1.75012
895,1.69467
900,1.64716
905,1.6024
910,1.55719
915,1.51684
920,1.48355
925,1.44723
930,1.41521
935,1.38543
940,1.35559
945,1.32588
950,1.30216
955,1.28029
960,1.25977
965,1.23822
970,1.21819
975,1.20107
980,1.18229
985,1.16763
990,1.1537
995,1.14091
1000,1.12664
1005,1.11468
1010,1.10296
1015,1.09358
1020,1.08728
1025,1.08145
1030,1.0714
1035,1.06154
1040,1.05549
1045,1.05181
1050,1.04345
1055,1.03648
1060,1.03313
1065,1.02748
1070,1.02559
1075,1.02442
1080,1.02024
1085,1.0153
1090,1.01438
1095,1.01189
1100,1.00991
1105,1.00845
1110,1.00534
1115,1.00382
1120,1.00429
1125,1.00388
1130,1.00397
1135,1.00501
1140,1.00283
1145,1.00394
1150,1.00532
1155,1.00375
1160,1.00882
1165,1.00793
1170,1.00836
1175,1.01269
1180,1.01521
1185,1.01476
1190,1.01768
1195,1.01814
1200,1.02174
1205,1.02286
1210,1.02426
1215,1.02645
1220,1.02974
1225,1.03505
1230,1.03867
1235,1.03998
1240,1.04339
1245,1.04666
1250,1.04991
1255,1.0513
1260,1.0565
1265,1.05719
1270,1.06149
1275,1.06638
1280,1.0705
1285,1.07308
1290,1.07809
1295,1.08126
1300,1.08668
1305,1.09091
1310,1.09423
1315,1.09711
1320,1.10443
1325,1.10814
1330,1.10928
1335,1.11249
1340,1.12399
1345,1.12923
1350,1.13298
1355,1.13557
1430,1.20898
1435,1.21577
1440,1.22236
1445,1.22564
1450,1.23235
1455,1.23505
1460,1.23989
1465,1.24567
1470,1.2559
1475,1.25242
1480,1.26515
1485,1.26479
1490,1.27502
1495,1.27769
1500,1.2857
1505,1.29015
1510,1.29681
1515,1.30406
1520,1.31392
1525,1.31628
1530,1.32529
1535,1.33257
1540,1.3381
1545,1.34232
1550,1.3474
1555,1.35429
1560,1.36163
1565,1.36795
1570,1.37488
1575,1.37495
1580,1.38566
1585,1.39043
1590,1.40017
1595,1.39786
1600,1.40098
1605,1.40293
1610,1.42141
1615,1.42474
1620,1.436
1625,1.43936
1630,1.44609
1635,1.4479
1640,1.45644
1645,1.45887
1650,1.46992
1655,1.47818
1660,1.47498
1665,1.47784
1670,1.46229
1675,1.42578
1680,1.42734
1685,1.45491
1690,1.51418
1695,1.55567
1700,1.58402

File: asset/spectrum/metal/Al_k_McPeak_2015.csv
# Al optical constants from refractiveindex.info database
# Dataset: McPeak 2015 (see refractiveindex.info)
# Reference: K. M. McPeak, S. V. Jayanti, S. J. P. Kress, S. Meyer, S. Iotti, A. Rossinelli, D. J. Norris. Plasmonic films can easily be better: Rules and recipes. ACS Photonics 2, 326-333 (2015)
# Comments: Thermally evaporated Al at 150 Å/s, template stripped from Si wafer
wavelength_nm,k
150,1.28367
155,1.33739
160,1.40293
165,1.46617
170,1.53257
175,1.59654
180,1.65766
185,1.73437
190,1.79116
195,1.85341
200,1.90861
205,1.96994
210,2.02806
215,2.09185
220,2.152
225,2.21304
230,2.2749
235,2.33677
240,2.39551
245,2.45736
250,2.51522
255,2.57378
260,2.63321
265,2.69343
270,2.75004
275,2.811
280,2.86897
285,2.92328
290,2.98248
295,3.04234
300,3.10086
305,3.15735
310,3.21479
315,3.26747
320,3.32378
325,3.37933
330,3.43678
335,3.49375
340,3.55015
345,3.60718
350,3.66352
355,3.71983
360,3.77625
365,3.83161
370,3.8892
375,3.946
380,4.00261
385,4.05827
390,4.11424
395,4.16968
400,4.22643
405,4.28128
410,4.33681
415,4.39144
420,4.44741
425,4.5035
430,4.55911
435,4.61368
440,4.6691
445,4.72404
450,4.77832
455,4.83283
460,4.88795
465,4.94326
470,4.99735
475,5.05133
480,5.10594
485,5.15923
490,5.21287
495,5.26593
500,5.32048
505,5.37485
510,5.42816
515,5.48155
520,5.53596
525,5.58799
530,5.64177
535,5.69377
540,5.7465
545,5.79901
550,5.85194
555,5.90529
560,5.95824
565,6.00909
570,6.06023
575,6.11269
580,6.16518
585,6.21561
590,6.26742
595,6.3171
600,6.36899
605,6.41735
610,6.46682
615,6.51705
620,6.56659
625,6.61476
630,6.66313
635,6.71081
640,6.75942
645,6.80711
650,6.85233
655,6.89836
660,6.94236
665,6.98764
670,7.03195
675,7.0711
680,7.11629
685,7.15765
690,7.19748
695,7.23604
700,7.27391
705,7.31138
710,7.34576
715,7.38037
720,7.41425
725,7.44674
730,7.47537
735,7.50285
740,7.52835
745,7.55216
750,7.5714
755,7.58521
760,7.59946
765,7.60509
770,7.61216
775,7.61057
780,7.60385
785,7.58939
790,7.57222
795,7.54789
800,7.52258
805,7.48654
810,7.44948
815,7.41076
820,7.36935
825,7.3256
830,7.28841
835,7.2531
840,7.22573
845,7.20437
850,7.18809
855,7.1777
860,7.18133
865,7.18464
870,7.19889
875,7.21825
880,7.24341
885,7.27408
890,7.30978
895,7.3501
900,7.39305
905,7.43947
910,7.48978
915,7.54267
920,7.59262
925,7.64771
930,7.70343
935,7.75606
940,7.81247
945,7.8721
950,7.92872
955,7.98531
960,8.04593
965,8.10519
970,8.16376
975,8.22269
980,8.27924
985,8.33825
990,8.39952
995,8.45776
1000,8.5116
1005,8.57196
1010,8.62992
1015,8.68752
1020,8.74844
1025,8.80997
1030,8.86786
1035,8.92008
1040,8.97826
1045,9.03683
1050,9.08377
1055,9.14873
1060,9.20404
1065,9.26443
1070,9.31852
1075,9.37312
1080,9.42862
1085,9.47992
1090,9.53687
1095,9.59343
1100,9.64992
1105,9.70448
1110,9.75088
1115,9.806
1120,9.86015
1125,9.9175
1130,9.9684
1135,10.0238
1140,10.075
1145,10.1271
1150,10.1834
1155,10.2371
1160,10.2863
1165,10.3415
1170,10.3922
1175,10.442
1180,10.4934
1185,10.5518
1190,10.6055
1195,10.6582
1200,10.7058
1205,10.7581
1210,10.8078
1215,10.8593
1220,10.911
1225,10.9618
1230,11.0127
1235,11.0685
1240,11.1157
1245,11.1698
1250,11.2162
1255,11.2666
1260,11.3162
1265,11.3608
1270,11.4108
1275,11.4729
1280,11.5194
1285,11.5625
1290,11.6178
1295,11.6683
1300,11.7197
1305,11.7737
1310,11.8202
1315,11.8644
1320,11.9193
1325,11.9674
1330,12.0154
1335,12.0639
1340,12.1162
1345,12.1653
1350,12.2178
1355,12.267
1430,12.992
1435,13.0402
1440,13.0898
1445,13.1344
1450,13.1935
1455,13.2342
1460,13.2826
1465,13.3297
1470,13.3752
1475,13.4212
1480,13.4652
1485,13.5196
1490,13.5652
1495,13.6152
1500,13.6603
1505,13.7096
1510,13.7576
1515,13.8138
1520,13.8577
1525,13.9055
1530,13.9498
1535,13.9956
1540,14.0464
1545,14.0891
1550,14.1328
1555,14.1861
1560,14.23
1565,14.272
1570,14.3321
1575,14.3733
1580,14.4187
1585,14.4715
1590,14.5197
1595,14.5665
1600,14.6087
1605,14.6529
1610,14.7065
1615,14.7564
1620,14.821
1625,14.8486
1630,14.8957
1635,14.9471
1640,14.9917
1645,15.0239
1650,15.0818
1655,15.1223
1660,15.1758
1665,15.2323
1670,15.2774
1675,15.3474
1680,15.3895
1685,15.4725
1690,15.4962
1695,15.5335
1700,15.5563

File: asset/spectrum/metal/Cu_eta_Johnson_1972.csv
# Cu optical constants from refractiveindex.info database
# Dataset: Johnson 1972 (see refractiveindex.info)
# Reference: P. B. Johnson and R. W. Christy. Optical constants of the noble metals. Phys. Rev. B 6, 4370-4379 (1972)
# Comments: Room temperature
wavelength_nm,eta
187.9,0.94
191.6,0.95
195.3,0.97
199.3,0.98
203.3,0.99
207.3,1.01
211.9,1.04
216.4,1.08
221.4,1.13
226.2,1.18
231.3,1.23
237.1,1.28
242.6,1.34
249,1.37
255.1,1.41
261.6,1.41
268.9,1.45
276.1,1.46
284.4,1.45
292.4,1.42
300.9,1.4
310.7,1.38
320.4,1.38
331.5,1.34
342.5,1.36
354.2,1.37
367.9,1.36
381.5,1.33
397.4,1.32
413.3,1.28
430.5,1.25
450.9,1.24
471.4,1.25
495.9,1.22
520.9,1.18
548.6,1.02
582.1,0.7
616.8,0.3
659.5,0.22
704.5,0.21
756,0.24
821.1,0.26
892,0.3
984,0.32
1088,0.36
1216,0.48
1393,0.6
1610,0.76
1937,1.09

File: asset/spectrum/metal/Cu_k_Johnson_1972.csv
# Copper (Cu) optical constants from refractiveindex.info database
# Dataset: Johnson & Christy 1972 (see refractiveindex.info)
# Columns: wavelength_nm, value
wavelength_nm,k
187.9,1.337000
191.6,1.388000
195.3,1.440000
199.3,1.493000
203.3,1.550000
207.3,1.599000
211.9,1.651000
216.4,1.699000
221.4,1.737000
226.2,1.768000
231.3,1.792000
237.1,1.802000
242.6,1.799000
249.0,1.783000
255.1,1.741000
261.6,1.691000
268.9,1.668000
276.1,1.646000
284.4,1.633000
292.4,1.633000
300.9,1.679000
310.7,1.729000
320.4,1.783000
331.5,1.821000
342.5,1.864000
354.2,1.916000
367.9,1.975000
381.5,2.045000
397.4,2.116000
413.3,2.207000
430.5,2.305000
450.9,2.397000
471.4,2.483000
495.9,2.564000
520.9,2.608000
548.6,2.577000
582.1,2.704000
616.8,3.205000
659.5,3.747000
704.5,4.205000
756.0,4.665000
821.1,5.180000
892.0,5.768000
984.0,6.421000
1088.0,7.217000
1216.0,8.245000
1393.0,9.439000
1610.0,11.120000
1937.0,13.430000

File: asset/spectrum/metal/Ni_eta_Johnson_1974.csv
# Ni optical constants from refractiveindex.info database
# Dataset: Johnson 1974 (see refractiveindex.info)
# Reference: P. B. Johnson and R. W. Christy. Optical constants of transition metals: Ti, V, Cr, Mn, Fe, Co, Ni, and Pd. Phys. Rev. B 9, 5056-5070 (1974)
# Comments: Room temperature
wavelength_nm,eta
188,1.26
192,1.29
195,1.29
199,1.28
203,1.28
207,1.29
212,1.32
216,1.34
221,1.38
226,1.43
231,1.49
237,1.57
243,1.65
249,1.73
255,1.82
262,1.89
269,1.96
276,2.01
284,2.03
292,2.03
301,2.02
311,2.01
320,1.93
332,1.84
342,1.78
354,1.74
368,1.7
381,1.72
397,1.72
413,1.7
431,1.71
451,1.73
471,1.78
496,1.82
521,1.85
549,1.92
582,1.96
617,1.99
659,1.99
704,2.06
756,2.13
821,2.26
892,2.4
984,2.48
1088,2.65
1216,2.79
1393,2.96
1610,3.14
1937,3.47

File: asset/spectrum/metal/Ni_k_Johnson_1974.csv
# Ni optical constants from refractiveindex.info database
# Dataset: Johnson 1974 (see refractiveindex.info)
# Reference: P. B. Johnson and R. W. Christy. Optical constants of transition metals: Ti, V, Cr, Mn, Fe, Co, Ni, and Pd. Phys. Rev. B 9, 5056-5070 (1974)
# Comments: Room temperature
wavelength_nm,k
188,1.6
192,1.64
195,1.69
199,1.75
203,1.82
207,1.89
212,1.96
216,2.02
221,2.09
226,2.15
231,2.2
237,2.25
243,2.29
249,2.31
255,2.32
262,2.3
269,2.29
276,2.26
284,2.23
292,2.2
301,2.18
311,2.18
320,2.19
332,2.22
342,2.26
354,2.32
368,2.4
381,2.48
397,2.57
413,2.69
431,2.82
451,2.95
471,3.09
496,3.25
521,3.42
549,3.61
582,3.8
617,4.02
659,4.26
704,4.5
756,4.73
821,4.97
892,5.23
984,5.55
1088,5.93
1216,6.43
1393,7.08
1610,7.96
1937,9.09

File: asset/spectrum/metal/Ti_eta_Johnson_1974.csv
# Ti optical constants from refractiveindex.info database
# Dataset: Johnson 1974 (see refractiveindex.info)
# Reference: P. B. Johnson and R. W. Christy. Optical constants of transition metals: Ti, V, Cr, Mn, Fe, Co, Ni, and Pd. Phys. Rev. B 9, 5056-5070 (1974)
# Comments: Room temperature
wavelength_nm,eta
188,1.1
192,1.16
195,1.22
199,1.25
203,1.27
207,1.31
212,1.31
216,1.32
221,1.32
226,1.32
231,1.31
237,1.3
243,1.28
249,1.27
255,1.26
262,1.27
269,1.27
276,1.3
284,1.35
292,1.4
301,1.45
311,1.5
320,1.55
332,1.61
342,1.72
354,1.82
368,1.9
381,1.99
397,2.08
413,2.14
431,2.21
451,2.27
471,2.32
496,2.36
521,2.44
549,2.54
582,2.6
617,2.67
659,2.76
704,2.86
756,3
821,3.21
892,3.29
984,3.35
1088,3.5
1216,3.62
1393,3.67
1610,3.69
1937,3.51

File: asset/spectrum/metal/Ti_k_Johnson_1974.csv
# Ti optical constants from refractiveindex.info database
# Dataset: Johnson 1974 (see refractiveindex.info)
# Reference: P. B. Johnson and R. W. Christy. Optical constants of transition metals: Ti, V, Cr, Mn, Fe, Co, Ni, and Pd. Phys. Rev. B 9, 5056-5070 (1974)
# Comments: Room temperature
wavelength_nm,k
188,1.62
192,1.64
195,1.66
199,1.68
203,1.69
207,1.69
212,1.68
216,1.67
221,1.66
226,1.66
231,1.68
237,1.72
243,1.77
249,1.83
255,1.91
262,1.99
269,2.07
276,2.17
284,2.26
292,2.36
301,2.46
311,2.57
320,2.66
332,2.74
342,2.82
354,2.87
368,2.9
381,2.93
397,2.95
413,2.98
431,3.01
451,3.04
471,3.1
496,3.19
521,3.3
549,3.43
582,3.58
617,3.72
659,3.84
704,3.96
756,4.01
821,4.01
892,3.96
984,3.97
1088,4.02
1216,4.15
1393,4.37
1610,4.7
1937,5.19
